Repository: pkaracosta/SwedNess24

# SwedNess24
This folder contains instrument files for McStas and other teaching material for the 7th Nordic/Baltic Summer School on Neutron Scattering

File: Workshops/FullProf_Data/La_300K_structure.out (part 1 of 2)


        **********************************************************
        ** PROGRAM FullProf.2k (Version 7.95 - Jan2023-ILL JRC) **
        **********************************************************
                       M U L T I -- P A T T E R N                 
            Rietveld, Profile Matching & Integrated Intensity     
                 Refinement of X-ray and/or Neutron Data


    Date: 15/09/2023  Time: 11:38:40.951                              

 => PCR file code: La_300K_structure
 => DAT file code: LA300K.DAT           -> Relative contribution: 1.0000                                                            

 ==> CONDITIONS OF THIS RUN FOR PATTERN No.:  1

 => Global Refinement of neutron powder data                                                                                        
 => Title:   LaMnO3  - 3T2 / 300K / I

 => Number of phases:    1
 => Number of excluded regions:    2
 => Number of scattering factors supplied:    0
 => Conventional weights: w=1.0/Variance(yobs)
 => Asymmetry correction as in J.Appl.Cryst. 26,128(1993)
 => Background refined by polynomial function
 => The    7th default profile function was selected
 => T-C-H Pseudo-Voigt function 
    This function is convoluted with asymmetry due to axial 
    divergence as formulated by: 
    van Laar and Yelon, J. Appl. Cryst. 17, 47(1984).
    and using the method of:
    Finger, Cox and Jephcoat, J. Appl. Cryst. 27, 892 (1994).
    Fortran 90 module adapted from function PROFVAL (in F77) : 
    L.W. Finger, J. Appl. Cryst. 31, 111 (1998).


 ==> INPUT/OUTPUT OPTIONS:

 => Generate line printer plot
 => Generate file *.PRF for plot
 => Output Integrated Intensities
 => Output Correlation Matrix
 => Generate new input file *.PCR

 => Data in D1A,D2B format as prepared by D1A(D2B)SUM for pattern:  1
 => Plot pattern at each cycle
 => Wavelengths:  1.22720 1.22720
 => Alpha2/Alpha1 ratio:   1.0000
 => Cos(Monochromator angle)=   0.0000
 => Asymmetry correction for angles lower than   40.000 degrees
 => Absorption correction (AC), muR-eff =   0.0000  0.0000
 => Base of peaks: 2.0*HW*    5.50

 => Number of cycles:   10
 => Relaxation factors ==>    for coordinates:  0.50
 => for anisotropic temperature factors:  0.50
 => for halfwidth/strain/size parameters:  0.50
 => for lattice constants and propagation vectors:  0.50
 => EPS-value for convergence:    0.1

 => Excluded regions for Pattern#  1
    From     to
      0.0000     11.0000
    135.0000    180.5000

 => Number of Least-Squares parameters varied:     4

 =>--------------------------->
 =>------->  PATTERN number:  1
 =>--------------------------->
 => Global parameters and codes ==>
 => Zero-point:     0.0000    0.0000
 => Background parameters and codes ==>
 => Origin of polynomial at 2theta/TOF/E(KeV):   70.000  
  23.500      10.316      18.439     -11.996     -3.8550     -16.051    
        0.00        0.00        0.00        0.00        0.00        0.00
 => Perpendicular Displacement parameter and code:     0.00    0.00
 => Parallel      Displacement parameter and code:     0.00    0.00

 => Reading Intensity data  =>>

 -> Heading of input data:

   ->   Title:  3T2(LLB):20/04/1996    15:48:36  lambda : 1.227 juan     LaMnO3                                                                    

   ->    Step:  0.050
   ->   Thmin:    0.000
   -> Monitors:   34000.  34000.
 ==> Angular range, step and number of points:
     2Thmin:       0.000000  2Thmax:     125.450005  Step:       0.050000  No. of points:   2510
 --------------------------------------------------------------------------------
 => Phase  No. 1
      LaMnO3  - 3T2 / 300K / I                                              
 --------------------------------------------------------------------------------
 =>-------> Pattern#  1
 => Crystal Structure Refinement
 => Preferred orientation vector:   0.0000  0.0000  1.0000

 =>-------> Data for PHASE: 1
 => Number of atoms:    4
 => Number of distance  constraints:    0
 => Number of angle     constraints:    0

 => Symmetry information on space group: P b n m             
 -> The multiplicity of the general position is:   8
 -> The space group is Centric (-1 at origin)   
 -> Lattice type  P: { 000 }                                       
 -> Reduced set of symmetry operators:

  No.  IT   Symmetry symbol    Rotation part     Associated Translation
   1: ( 1)   1            -->     ( x, y, z) + {  0.0000  0.0000  0.0000}
   2: ( 4)   2 ( x, 0, 0) -->     ( x,-y,-z) + {  0.5000  0.5000  0.0000}
   3: ( 3)   2 ( 0, y, 0) -->     (-x, y,-z) + {  0.5000  0.5000  0.5000}
   4: ( 2)   2 ( 0, 0, z) -->     (-x,-y, z) + {  0.0000  0.0000  0.5000}


        Information on Space Group: 
        --------------------------- 

 =>   Number of Space group:  62
 =>  Hermann-Mauguin Symbol: P b n m
 =>             Hall Symbol: -P 2c 2ab
 =>    Table Setting Choice: cab
 =>            Setting Type: IT (Generated from Hermann-Mauguin symbol)
 =>          Crystal System: Orthorhombic
 =>              Laue Class: mmm
 =>             Point Group: mmm
 =>         Bravais Lattice: P
 =>          Lattice Symbol: oP
 =>  Reduced Number of S.O.:   4
 =>    General multiplicity:   8
 =>          Centrosymmetry: Centric (-1 at origin)
 =>  Generators (exc. -1&L):   2
 =>         Asymmetric unit:  0.000 <= x <=  1.000
                              0.000 <= y <=  0.500
                              0.000 <= z <=  0.250
 => Centring vectors:  0
                                                                                                    

 => List of all Symmetry Operators and Symmetry Symbols

 => SYMM(  1): x,y,z                             Symbol: 1
 => SYMM(  2): x+1/2,-y+1/2,-z                   Symbol: 2 (1/2,0,0) x,1/4,0
 => SYMM(  3): -x+1/2,y+1/2,-z+1/2               Symbol: 2 (0,1/2,0) 1/4,y,1/4
 => SYMM(  4): -x,-y,z+1/2                       Symbol: 2 (0,0,1/2) 0,0,z
 => SYMM(  5): -x,-y,-z                          Symbol: -1 0,0,0
 => SYMM(  6): -x+1/2,y+1/2,z                    Symbol: b 1/4,y,z
 => SYMM(  7): x+1/2,-y+1/2,z+1/2                Symbol: n (1/2,0,1/2) x,1/4,z
 => SYMM(  8): x,y,-z+1/2                        Symbol: m x,y,1/4

 => Initial parameters ==>
 Atom    Ntyp                  X         Y         Z         B         occ.         in  fin  Spc  Mult
                             B11       B22       B33       B12       B13       B23
 La     LA                 0.01000   0.05000   0.25000   1.00000   0.50000           0    0    1    4
                 Codes:    0.00000   0.00000   0.00000   0.00000   0.00000
 Mn     MN                 0.50000   0.00000   0.00000   1.00000   0.50000           0    0    2    4
                 Codes:    0.00000   0.00000   0.00000   0.00000   0.00000
 O1     O                  0.00000   0.49000   0.25000   1.00000   0.50000           0    0    3    4
                 Codes:    0.00000   0.00000   0.00000   0.00000   0.00000
 O2     O                  0.72379   0.30599   0.04279   1.00000   1.00000           0    0    3    8
                 Codes:    0.00000   0.00000   0.00000   0.00000   0.00000

 => IT IS ASSUMED THAT THE FIRST GIVEN SITE IS FULLY OCCUPIED 
    OR THE FIRST AND SECOND ATOMS ARE IN THE SAME SITE WITH TOTAL FULL OCCUPATION
  (if this is not the case, change the order of atoms to obtain correct values for the content of the unit cell)
    The given occupation factors have been obtained mutiplying m/M by   1.0000
      -> Atom: LA  ,  Chemical element: LA  Atomic Mass:   138.9055
      -> Atom: MN  ,  Chemical element: MN  Atomic Mass:    54.9380
      -> Atom: O   ,  Chemical element: O   Atomic Mass:    15.9994
      -> Atom: O   ,  Chemical element: O   Atomic Mass:    15.9994
 => The given value of ATZ is        967.37 the program has calculated:         967.37
    The value of ATZ given in the input PCR file will be used for quantitative analysis
 => The chemical content of the unit cell is: 
       4.0000 LA   +   4.0000 MN   +   4.0000 O    +   8.0000 O      
 => The normalized site occupation numbers in % are: 
     100.0000 La     :      100.0000 Mn     :      100.0000 O1     :      100.0000 O2       
 => The density (volumic mass) of the compound is:    6.655 g/cm3

 =>-------> PROFILE PARAMETERS FOR PATTERN:  1

 => Overall scale factor:   0.828224E-01
 => ETA (p-Voigt) OR M (Pearson VII):   0.0000
 => Overall temperature factor:      0.00000
 => Halfwidth U,V,W:      0.17266    -0.19359     0.08861
 => X and Y parameters:       0.0000      0.0342
 => Direct cell parameters:    5.5000   5.7000   7.7000  90.0000  90.0000  90.0000
 => Preferred orientation parameters:   0.0000  0.0000
 => Asymmetry parameters     :      0.00000     0.00000     0.00000     0.00000
 => Strain parameters        :      0.00000     0.00000     0.00000
 => Size   parameters        :      0.00000     0.00000
 => Further shape parameters (S_L and D_L):   0.00000   0.00000
    S_L is source width/detector distance
    D_L is detector width/detector distance

 ==> CODEWORDS FOR PROFILE PARAMETERS of PATTERN#  1

 => Overall scale factor:   21.000
 => ETA (p-Voigt) OR M (Pearson VII):    0.000
 => Overall temperature factor:    0.000
 => Halfwidth U,V,W:    0.000   0.000   0.000
 => X and Y parameters:    0.000   0.000
 => Direct cell parameters:   11.000  31.000  41.000   0.000   0.000   0.000
 => Preferred orientation parameters:    0.000   0.000
 => Asymmetry parameters     :    0.000   0.000   0.000   0.000
 => Strain parameters        :    0.000   0.000   0.000
 => Size   parameters        :    0.000   0.000

 => Cell constraints according to Laue symmetry: mmm  

        Metric information:
        -------------------

 => Direct cell parameters:

         a =       5.5000      b =       5.7000      c =       7.7000
     alpha =       90.000   beta =       90.000  gamma =       90.000
                        Direct Cell Volume =     241.3950

 => Reciprocal cell parameters:

         a*=     0.181818      b*=     0.175439      c*=     0.129870
     alpha*=       90.000   beta*=       90.000  gamma*=       90.000
                    Reciprocal Cell Volume =   0.00414259

 => Direct and Reciprocal Metric Tensors:

                   GD                                       GR
     30.2500      0.0000      0.0000          0.033058    0.000000    0.000000
      0.0000     32.4900      0.0000          0.000000    0.030779    0.000000
      0.0000      0.0000     59.2900          0.000000    0.000000    0.016866

 =>  Cartesian frame: x // a; z is along c*; y is within the ab-plane   

     Crystal_to_Orthonormal_Matrix              Orthonormal_to_Crystal Matrix
              Cr_Orth_cel                               Orth_Cr_cel  
      5.5000      0.0000      0.0000          0.181818   -0.000000   -0.000000
      0.0000      5.7000      0.0000          0.000000    0.175439   -0.000000
      0.0000      0.0000      7.7000          0.000000    0.000000    0.129870

     Busing-Levy B-matrix: Hc=B.H            Inverse of the Busing-Levy B-matrix
                BL_M                                      BL_Minv  
    0.181818    0.000000    0.000000            5.5000     -0.0000     -0.0000
    0.000000    0.175439   -0.000000            0.0000      5.7000      0.0000
    0.000000    0.000000    0.129870            0.0000      0.0000      7.7000

 => Laue symmetry mmm   will be used to generate HKL for pattern#   1
 => Reflections generated between S(1/d)min:  0.0020 A-1 and S(1/d)max:  1.4703 A-1
 =>                                    dmax:500.0000 A   and      dmin:  0.6801 A
 => The number of reflections generated is:    425
 => The max. scatt. variable (gen.ref.) is:       128.8853
 => Scattering coefficients from internal table

 => Scattering lengths:

 LA     0.8240
 MN    -0.3730
 O      0.5803

     --------------------------------------------------------------
      SYMBOLIC NAMES AND INITIAL VALUES OF PARAMETERS TO BE VARIED:
     --------------------------------------------------------------

      ->  Parameter number    1   -> Symbolic Name:                                    Cell_A_ph1_pat1     5.5000000    
      ->  Parameter number    2   -> Symbolic Name:                                     Scale_ph1_pat1    0.82822397E-01
      ->  Parameter number    3   -> Symbolic Name:                                    Cell_B_ph1_pat1     5.6999998    
      ->  Parameter number    4   -> Symbolic Name:                                    Cell_C_ph1_pat1     7.6999989    
  
 
 => No optimization for routine tasks


   Standard deviations have to be multiplied by: 3.5110
   (correlated residuals) See references:
  -J.F.Berar & P.Lelann, J. Appl. Cryst. 24, 1-5 (1991) 
  -J.F.Berar, Acc. in Pow. Diff. II,NIST Sp.Pub. 846, 63(1992) 

 ++++++++++++++++++++++++++++++++++++++++++++++++++++++++++++++++++++++++++++++++++++++++++++++++++++++++++++++++++++++++

 => CYCLE No.:   10
 ---------------------------------------------------------------------------------------
 => Phase  1 Name: LaMnO3  - 3T2 / 300K / I                                              
 ---------------------------------------------------------------------------------------
 => New parameters, shifts, and standard deviations

 Atom        x       dx      sx       y       dy      sy       z       dz      sz       B       dB      sB      occ.    docc.   socc.

 La       0.01000 0.00000 0.00000  0.05000 0.00000 0.00000  0.25000 0.00000 0.00000  1.00000 0.00000 0.00000  0.50000 0.00000 0.00000
 Mn       0.50000 0.00000 0.00000  0.00000 0.00000 0.00000  0.00000 0.00000 0.00000  1.00000 0.00000 0.00000  0.50000 0.00000 0.00000
 O1       0.00000 0.00000 0.00000  0.49000 0.00000 0.00000  0.25000 0.00000 0.00000  1.00000 0.00000 0.00000  0.50000 0.00000 0.00000
 O2       0.72379 0.00000 0.00000  0.30599 0.00000 0.00000  0.04279 0.00000 0.00000  1.00000 0.00000 0.00000  1.00000 0.00000 0.00000

 ==> PROFILE PARAMETERS FOR PATTERN#  1

 => Overall scale factor:      0.033510156    -0.000566450     0.001235491
 => Eta(p-Voigt) or m(Pearson VII):   0.000000  0.000000  0.000000
 => Overall tem. factor:     0.000000    0.000000    0.000000
 => Halfwidth parameters: 
         0.172662    0.000000    0.000000
        -0.193591    0.000000    0.000000
         0.088611    0.000000    0.000000
 => Cell parameters: 
        5.505012    0.000740    0.000570
        5.702067    0.000352    0.000604
        7.709498    0.000841    0.001106
       90.000000    0.000000    0.000000
       90.000000    0.000000    0.000000
       90.000000    0.000000    0.000000
 => Preferred orientation: 
         0.000000    0.000000    0.000000
         0.000000    0.000000    0.000000
 => Asymmetry parameters: 
         0.000000    0.000000    0.000000
         0.000000    0.000000    0.000000
         0.000000    0.000000    0.000000
         0.000000    0.000000    0.000000
 => X and Y parameters: 
         0.000000    0.000000    0.000000
         0.034245    0.000000    0.000000
 => Strain parameters: 
         0.000000    0.000000    0.000000
         0.000000    0.000000    0.000000
         0.000000    0.000000    0.000000
 => Size   parameters (G,L): 
         0.000000    0.000000    0.000000
         0.000000    0.000000    0.000000
 => Further shape parameters (S_L and D_L): 
       0.000000  0.000000  0.000000
       0.000000  0.000000  0.000000

 ==> GLOBAL PARAMETERS FOR PATTERN#  1


 => Zero-point:     0.0000    0.0000    0.0000
 => Background Polynomial Parameters ==>
       23.500      0.0000      0.0000    
       10.316      0.0000      0.0000    
       18.439      0.0000      0.0000    
      -11.996      0.0000      0.0000    
      -3.8550      0.0000      0.0000    
      -16.051      0.0000      0.0000    

 => Cos(2theta)-shift parameter :   0.0000  0.0000  0.0000
 => Sin(2theta)-shift parameter :   0.0000  0.0000  0.0000

 ==> RELIABILITY FACTORS WITH ALL NON-EXCLUDED POINTS FOR PATTERN:  1

 => R-Factors:   41.6      54.6     Chi2:  186.     DW-Stat.:  0.1317   Patt#:  1
 => Expected :            4.00                                1.8735
 => Deviance : 0.588E+05     Dev*:   25.60    
 => GoF-index:  14.         Sqrt(Residual/N)
 => N-P+C:  2285

 =>    SumYdif       SumYobs      SumYcal      SumwYobsSQ     Residual    Condition
     0.4953E+05    0.1191E+06    0.8229E+05    0.1428E+07    0.4254E+06    0.1337E+06


 => Conventional Rietveld Rp,Rwp,Re and Chi2:   87.8      89.0      6.52      186.2    
 => (Values obtained using Ynet, but true sigma(y))
 =>  SumYnet, Sum(w Ynet**2):     0.5643E+05    0.5376E+06

 => N-sigma of the GoF:     6258.783

 ==> RELIABILITY FACTORS FOR POINTS WITH BRAGG CONTRIBUTIONS FOR PATTERN:  1

 => R-Factors:   42.7      55.0     Chi2:  195.     DW-Stat.:  0.1317   Patt#:
 => Expected :            3.94                                1.8707
 => Deviance : 0.588E+05     Dev*:   26.79    
 => GoF-index:  14.         Sqrt(Residual/N)
 => N-P+C:  2183

 =>    SumYdif       SumYobs      SumYcal      SumwYobsSQ     Residual    Condition
     0.4933E+05    0.1155E+06    0.7869E+05    0.1408E+07    0.4253E+06    0.1337E+06


 => Conventional Rietveld Rp,Rwp,Re and Chi2:   87.4      89.0      6.37      194.8    
 => (Values obtained using Ynet, but true sigma(y))
 =>  SumYnet, Sum(w Ynet**2):     0.5644E+05    0.5375E+06

 => N-sigma of the GoF:     6403.417

 => Global user-weigthed Chi2 (Bragg contrib.):   195.    

 => ---------> Pattern#  1
 => Phase:  1
 =>    Bragg R-factor:  69.4    
 =>    RF-factor     :  46.5    


 => Parameters with Correlation greater that 50% ==>

 --------------------------------------------------------------------------------------------------------------
 Pattern#  1 Phase No.:   1 Phase name: LaMnO3  - 3T2 / 300K / I      
 --------------------------------------------------------------------------------------------------------------

   No.  Code     H   K   L  Mult     Hw         2theta      Icalc       Iobs      Sigma      HwG     HwL       ETA       d-hkl        CORR

      1   1      1   0   1     4  0.273790      15.746        3.5        0.0      0.814  0.255230  0.034571  0.165101  4.479536    107.416115
      2   1      1   1   0     4  0.268606      17.827       17.8       56.7      0.873  0.249991  0.034664  0.168578  3.960070     84.231140
      3   1      0   0   2     2  0.267393      18.321       12.5       31.6      0.626  0.248764  0.034687  0.169419  3.854329     39.878387
      4   1      1   1   1     8  0.263157      20.064        4.0       13.5      0.704  0.244475  0.034777  0.172446  3.522456    133.690643
      5   1      0   2   0     2  0.251945      24.858        0.0        0.0      0.053  0.233090  0.035067  0.181186  2.850857     22.091503
      6   1      1   1   2     8  0.250114      25.671        2.1        6.3      0.517  0.231226  0.035123  0.182725  2.762048     82.990540
      7   1      2   0   0     2  0.249904      25.765        0.1        0.1      0.019  0.231012  0.035129  0.182904  2.752136     20.605537
      8   1      0   2   1     4  0.248196      26.533        0.9        1.4      0.306  0.229272  0.035184  0.184374  2.673862     38.989437
      9   1      1   2   0     4  0.244872      28.055       10.2       22.6      0.519  0.225880  0.035298  0.187327  2.531465     35.060112
     10   1      2   1   0     4  0.243558      28.667        2.4        4.3      0.276  0.224539  0.035345  0.188529  2.478511     33.635548
     11   1      1   2   1     8  0.241664      29.562        2.3       17.9      0.356  0.222602  0.035417  0.190299  2.405099     63.500122
     12   1      2   1   1     8  0.240444      30.146        0.1        3.8      0.071  0.221353  0.035465  0.191463  2.359549     61.170639
     13   1      1   0   3     4  0.239588      30.560       11.1       59.6      0.477  0.220476  0.035500  0.192291  2.328340     29.791674
     14   1      0   2   2     4  0.238570      31.056       78.7      207.6      0.932  0.219433  0.035542  0.193288  2.292021     28.930162
     15   1      2   0   2     4  0.237064      31.800       97.8      229.8      1.041  0.217890  0.035607  0.194790  2.239768     27.660622
     16   1      1   1   3     8  0.234533      33.077        4.3       12.8      0.301  0.215290  0.035723  0.197389  2.155542     51.399715
     17   1      1   2   2     8  0.233296      33.715        8.6       30.7      0.424  0.214018  0.035783  0.198695  2.115906     49.641415
     18   1      2   1   2     8  0.232301      34.235        1.7        3.4      0.239  0.212993  0.035832  0.199763  2.084691     48.236557
     19   1      2   2   0     4  0.228834      36.106       29.6       59.8      0.622  0.209416  0.036018  0.203623  1.980035     21.881598
     20   1      0   0   4     2  0.227006      37.132       12.0       42.9      0.398  0.207526  0.036125  0.205749  1.927164     10.383808
     21   1      2   2   1     8  0.226677      37.320        6.8       20.7      0.214  0.207185  0.036145  0.206139  1.917781     41.196606
     22   1      0   2   3     4  0.226356      37.505        8.6       13.0      0.281  0.206852  0.036165  0.206522  1.908674     20.407656
     23   1      1   2   3     8  0.222551      39.785        5.8       16.1      0.372  0.202898  0.036418  0.211244  1.803331     36.689713
     24   1      1   3   0     4  0.222299      39.943        0.1        1.1      0.020  0.202635  0.036436  0.211570  1.796493     18.228922
     25   1      3   0   1     4  0.221870      40.214        1.5       10.2      0.172  0.202188  0.036468  0.212129  1.784897     17.994972
     26   1      2   1   3     8  0.221833      40.238        0.6        3.8      0.067  0.202149  0.036470  0.212178  1.783889     35.945210
     27   1      2   2   2     8  0.220991      40.778       12.6       51.0      0.425  0.201270  0.036534  0.213290  1.761228     35.113953
     28   1      1   3   1     8  0.220558      41.061       10.0       11.1      0.187  0.200817  0.036568  0.213871  1.749609     34.701981
     29   1      3   1   0     4  0.220444      41.136        1.1        0.9      0.027  0.200698  0.036577  0.214025  1.746557     17.283817
     30   1      1   1   4     8  0.219932      41.476        5.6       20.0      0.306  0.200162  0.036617  0.214722  1.732863     34.048023
     31   1      3   1   1     8  0.218827      42.228        2.6        1.9      0.298  0.199002  0.036709  0.216255  1.703383     32.998283
     32   1      1   3   2     8  0.216013      44.275        1.3        0.0      0.298  0.196036  0.036970  0.220374  1.628306     30.382874
     33   1      0   2   4     4  0.214839      45.203        1.3        8.5      0.252  0.194789  0.037094  0.222204  1.596591     14.644132
     34   1      3   1   2     8  0.214628      45.375        0.0        0.0      0.003  0.194565  0.037117  0.222540  1.590847     29.099777
     35   1      2   0   4     4  0.214181      45.747        1.6        0.7      0.172  0.194088  0.037168  0.223263  1.578614     14.341025
     36   1      2   2   3     8  0.213810      46.062        0.1        0.0      0.071  0.193692  0.037211  0.223872  1.568403     28.358011
     37   1      2   3   0     4  0.213648      46.202        0.1        0.2      0.059  0.193519  0.037230  0.224142  1.563898     14.112929
     38   1      3   2   0     4  0.212896      46.870        1.9       13.1      0.246  0.192712  0.037324  0.225417  1.542850     13.765538
     39   1      1   2   4     8  0.212563      47.176        1.7        4.0      0.148  0.192354  0.037367  0.225996  1.533386     27.215166
     40   1      2   3   1     8  0.212538      47.200        0.3        0.5      0.024  0.192327  0.037371  0.226040  1.532675     27.210938
     41   1      2   1   4     8  0.212145      47.572        0.5        2.6      0.150  0.191903  0.037424  0.226737  1.521380     26.826445
     42   1      3   2   1     8  0.211852      47.857        0.1        0.0      0.070  0.191586  0.037465  0.227266  1.512847     26.570148
     43   1      3   0   3     4  0.211190      48.527        1.9        0.1      0.139  0.190868  0.037563  0.228497  1.493179     12.970312
     44   1      1   0   5     4  0.210908      48.826        6.1       17.1      0.260  0.190560  0.037607  0.229038  1.484594     12.832060
     45   1      1   3   3     8  0.210513      49.260        5.3        6.2      0.216  0.190127  0.037672  0.229814  1.472335     25.308046
     46   1      2   3   2     8  0.209794      50.101        0.6        0.0      0.126  0.189334  0.037801  0.231290  1.449151     24.603430
     47   1      3   1   3     8  0.209654      50.275        0.1        0.5      0.039  0.189178  0.037828  0.231589  1.444467     24.448685
     48   1      1   1   5     8  0.209426      50.566        0.1        1.3      0.039  0.188923  0.037873  0.232087  1.436692     24.206926
     49   1      3   2   2     8  0.209300      50.730        4.3        5.6      0.187  0.188784  0.037899  0.232365  1.432357     24.092089
     50   1      0   4   0     2  0.209104      50.994        1.0        0.5      0.114  0.188563  0.037940  0.232809  1.425429      5.975721
     51   1      0   4   1     4  0.208469      51.923        4.2        8.9      0.218  0.187843  0.038089  0.234330  1.401667     11.600978
     52   1      2   2   4     8  0.207971      52.758       14.6       44.6      0.329  0.187266  0.038225  0.235647  1.381024     22.584087
     53   1      1   4   0     4  0.207946      52.804        5.4        9.9      0.080  0.187236  0.038233  0.235718  1.379908     11.286188
     54   1      4   0   0     2  0.207860      52.963        8.4        4.9      0.139  0.187136  0.038259  0.235961  1.376068      5.611220
     55   1      1   4   1     8  0.207492      53.710        0.0        0.0      0.004  0.186695  0.038385  0.237080  1.358317     21.957541
     56   1      0   2   5     4  0.207450      53.804        0.5        1.8      0.122  0.186644  0.038401  0.237218  1.356126     10.936828
     57   1      4   1   0     4  0.207128      54.608        1.6       10.9      0.098  0.186244  0.038539  0.238363  1.337662     10.682878
     58   1      0   4   2     4  0.207117      54.640        4.5       28.0      0.235  0.186229  0.038544  0.238408  1.336931     10.679239
     59   1      2   3   3     8  0.207101      54.685        0.3        1.8      0.017  0.186209  0.038552  0.238470  1.335920     21.321812
     60   1      3   2   3     8  0.206915      55.277        3.9       34.8      0.250  0.185964  0.038656  0.239272  1.322729     20.954418

   No.  Code     H   K   L  Mult     Hw         2theta      Icalc       Iobs      Sigma      HwG     HwL       ETA       d-hkl        CORR

     61   1      3   3   0     4  0.206881      55.400        2.4       11.0      0.077  0.185918  0.038678  0.239435  1.320023     10.444221
     62   1      4   1   1     8  0.206857      55.494        0.6        2.7      0.019  0.185884  0.038694  0.239558  1.317966     20.824694
     63   1      1   2   5     8  0.206843      55.549        6.6       34.8      0.242  0.185864  0.038704  0.239631  1.316751     20.785625
     64   1      1   3   4     8  0.206813      55.672        0.4        4.0      0.042  0.185822  0.038726  0.239790  1.314081     20.720917
     65   1      2   1   5     8  0.206762      55.901        0.0        0.5      0.005  0.185748  0.038767  0.240083  1.309125     20.576429
     66   1      3   3   1     8  0.206691      56.277        3.8       10.6      0.116  0.185638  0.038835  0.240553  1.301085     20.375435
     67   1      1   4   2     8  0.206676      56.368        8.3       19.6      0.170  0.185614  0.038851  0.240665  1.299158     20.328720
     68   1      4   0   2     4  0.206654      56.520        3.7        9.5      0.108  0.185576  0.038879  0.240850  1.295952     10.114628
     69   1      3   1   4     8  0.206642      56.606        1.8        3.4      0.069  0.185556  0.038895  0.240953  1.294155     20.178101
     70   1      0   0   6     2  0.206597      57.057        6.5       16.7      0.257  0.185464  0.038978  0.241483  1.284776      4.980473
     71   1      2   4   0     4  0.206580      57.996        0.3        1.2      0.038  0.185348  0.039153  0.242521  1.265732      9.723443
     72   1      4   1   2     8  0.206584      58.097        3.0        6.4      0.181  0.185341  0.039173  0.242627  1.263720     19.381863
     73   1      2   4   1     8  0.206658      58.848        0.9        1.0      0.031  0.185334  0.039317  0.243380  1.249007     19.014744
     74   1      3   3   2     8  0.206660      58.858        5.6        6.4      0.199  0.185335  0.039318  0.243389  1.248816     19.003859
     75   1      0   4   3     4  0.206678      58.979        0.1        0.2      0.013  0.185340  0.039342  0.243505  1.246481      9.473894
     76   1      4   2   0     4  0.206748      59.357        0.1        0.0      0.060  0.185369  0.039416  0.243854  1.239256      9.378948
     77   1      4   2   1     8  0.206970      60.198        0.4        1.9      0.090  0.185498  0.039582  0.244572  1.223546     18.362364
     78   1      1   1   6     8  0.206996      60.278        0.2        1.3      0.037  0.185515  0.039598  0.244636  1.222070     18.314228
     79   1      2   2   5     8  0.207103      60.585        8.3       40.1      0.331  0.185587  0.039660  0.244875  1.216462     18.179848
     80   1      1   4   3     8  0.207119      60.627        0.2        0.8      0.007  0.185598  0.039669  0.244907  1.215699     18.172928
     81   1      2   3   4     8  0.207147      60.701        0.0        0.0      0.000  0.185618  0.039684  0.244962  1.214356     18.133312
     82   1      3   2   4     8  0.207381      61.255        0.3        1.4      0.020  0.185789  0.039797  0.245357  1.204422     17.885668
     83   1      2   4   2     8  0.207430      61.361       12.0       22.1      0.243  0.185826  0.039819  0.245427  1.202550     17.850313
     84   1      4   1   3     8  0.207923      62.282        0.0        0.1      0.001  0.186213  0.040011  0.245988  1.186514     17.451147
     85   1      3   0   5     4  0.208149      62.644        4.2       13.1      0.071  0.186396  0.040087  0.246179  1.180342      8.649527
     86   1      4   2   2     8  0.208170      62.678       30.8       76.1      0.406  0.186414  0.040095  0.246196  1.179774     17.292624
     87   1      3   3   3     8  0.208397      63.012        5.8       11.8      0.122  0.186601  0.040166  0.246356  1.174152     17.160500
     88   1      0   2   6     4  0.208517      63.182        7.8       23.0      0.175  0.186701  0.040203  0.246432  1.171324      8.542352
     89   1      1   3   5     8  0.208577      63.264        4.7       12.9      0.118  0.186751  0.040220  0.246467  1.169964     17.057791
     90   1      2   0   6     4  0.208844      63.615        9.2       27.3      0.278  0.186977  0.040297  0.246609  1.164170      8.457072
     91   1      3   1   5     8  0.209266      64.129        3.8       11.3      0.205  0.187336  0.040409  0.246788  1.155835     16.722492
     92   1      0   4   4     4  0.209823      64.745        0.8        9.5      0.160  0.187818  0.040547  0.246957  1.146011      8.252448
     93   1      1   2   6     8  0.209843      64.767        0.0        0.3      0.005  0.187836  0.040551  0.246962  1.145671     16.486961
     94   1      2   1   6     8  0.210156      65.088        0.0        1.1      0.012  0.188109  0.040624  0.247030  1.140637     16.370193
     95   1      2   4   3     8  0.210497      65.422       11.7       26.9      0.291  0.188409  0.040700  0.247086  1.135451     16.264708
     96   1      3   4   0     4  0.211200      66.064        3.8       15.4      0.204  0.189032  0.040847  0.247153  1.125642      8.022300
     97   1      1   4   4     8  0.211485      66.310        1.3        7.1      0.083  0.189285  0.040904  0.247164  1.121951     15.958817
     98   1      4   0   4     4  0.211650      66.448        5.9       16.2      0.183  0.189432  0.040937  0.247167  1.119884      7.952648
     99   1      1   5   0     4  0.211916      66.667        0.0        0.0      0.000  0.189670  0.040988  0.247166  1.116631      7.923571
    100   1      4   2   3     8  0.211950      66.695        3.8       10.8      0.148  0.189701  0.040995  0.247165  1.116221     15.826888
    101   1      4   3   0     4  0.212087      66.805        0.7        6.4      0.085  0.189824  0.041021  0.247162  1.114593      7.897326
    102   1      3   4   1     8  0.212152      66.856        0.0        0.7      0.009  0.189883  0.041033  0.247160  1.113830     15.780682
    103   1      1   5   1     8  0.212935      67.455        5.6        8.6      0.199  0.190588  0.041175  0.247111  1.105097     15.592049
    104   1      4   3   1     8  0.213122      67.592        0.0        0.0      0.001  0.190757  0.041208  0.247093  1.103122     15.541886
    105   1      4   1   4     8  0.213535      67.888        0.3        0.9      0.046  0.191132  0.041280  0.247046  1.098888     15.443680
    106   1      2   3   5     8  0.213631      67.956        0.8        3.3      0.106  0.191219  0.041296  0.247033  1.097922     15.424550
    107   1      3   2   5     8  0.214399      68.478        2.1       24.5      0.205  0.191918  0.041424  0.246918  1.090564     15.263591
    108   1      5   0   1     4  0.214482      68.533        0.0        0.1      0.001  0.191994  0.041437  0.246904  1.089798      7.624706
    109   1      3   3   4     8  0.214564      68.587        1.4       29.5      0.216  0.192069  0.041451  0.246889  1.089046     15.234491
    110   1      5   1   0     4  0.215493      69.177        1.8        6.3      0.064  0.192919  0.041597  0.246707  1.080892      7.529912
    111   1      3   4   2     8  0.215539      69.205        2.7        9.3      0.081  0.192961  0.041604  0.246698  1.080506     15.056879
    112   1      1   0   7     4  0.215619      69.254        3.4       11.8      0.087  0.193035  0.041617  0.246680  1.079837      7.514704
    113   1      2   2   6     8  0.215869      69.406       13.9       43.1      0.304  0.193264  0.041655  0.246625  1.077771     14.989295
    114   1      1   5   2     8  0.216524      69.794        6.0        1.4      0.153  0.193866  0.041753  0.246469  1.072529     14.891781
    115   1      4   3   2     8  0.216757      69.929        0.1        0.0      0.008  0.194081  0.041787  0.246410  1.070723     14.847843
    116   1      5   1   1     8  0.216797      69.952        0.0        0.0      0.003  0.194118  0.041793  0.246400  1.070421     14.838965
    117   1      1   1   7     8  0.218084      70.667        1.1        1.8      0.137  0.195307  0.041977  0.246049  1.060977     14.635729
    118   1      2   4   4     8  0.218520      70.899        0.6        1.6      0.119  0.195710  0.042038  0.245921  1.057953     14.583542
    119   1      2   5   0     4  0.219186      71.245        0.0        0.1      0.003  0.196328  0.042129  0.245718  1.053489      7.248687
    120   1      0   4   5     4  0.220261      71.784        7.4       25.3      0.303  0.197326  0.042271  0.245372  1.046634      7.175666

   No.  Code     H   K   L  Mult     Hw         2theta      Icalc       Iobs      Sigma      HwG     HwL       ETA       d-hkl        CORR

    121   1      1   3   6     8  0.220521      71.911        1.0        1.9      0.041  0.197569  0.042305  0.245285  1.045034     14.315161
    122   1      2   5   1     8  0.220727      72.010        0.0        0.1      0.002  0.197760  0.042332  0.245216  1.043787     14.300089
    123   1      4   2   4     8  0.220967      72.126        1.3        0.9      0.071  0.197984  0.042363  0.245134  1.042346     14.262049
    124   1      5   1   2     8  0.221238      72.254        1.0        0.8      0.095  0.198236  0.042398  0.245041  1.040742     14.230476
    125   1      3   1   6     8  0.222252      72.725        0.2        1.9      0.096  0.199183  0.042525  0.244683  1.034928     14.110326
    126   1      3   4   3     8  0.222957      73.043        0.0        1.0      0.023  0.199842  0.042613  0.244427  1.031050     14.041759
    127   1      1   4   5     8  0.223489      73.277        0.1        1.0      0.017  0.200339  0.042677  0.244230  1.028211     13.983773
    128   1      5   2   0     4  0.223729      73.382        1.0        3.6      0.052  0.200564  0.042706  0.244140  1.026949      6.979186
    129   1      0   2   7     4  0.223670      73.356        2.9       11.8      0.172  0.200508  0.042699  0.244162  1.027259      6.979185
    130   1      1   5   3     8  0.224279      73.619        4.3        6.3      0.140  0.201079  0.042772  0.243932  1.024111     13.908154
    131   1      4   3   3     8  0.224590      73.751        1.5        0.8      0.076  0.201370  0.042809  0.243813  1.022539     13.872556
    132   1      5   2   1     8  0.225518      74.138        0.6        1.8      0.115  0.202241  0.042918  0.243452  1.017956     13.783051
    133   1      2   5   2     8  0.225881      74.287        0.1        0.8      0.041  0.202581  0.042960  0.243310  1.016214     13.755274
    134   1      5   0   3     4  0.226802      74.657        1.5        2.7      0.117  0.203446  0.043066  0.242943  1.011899      6.832221
    135   1      4   1   5     8  0.227136      74.789        0.8        1.3      0.036  0.203761  0.043104  0.242809  1.010372     13.633697
    136   1      1   2   7     8  0.227257      74.837        2.7        5.0      0.144  0.203874  0.043118  0.242760  1.009824     13.621354
    137   1      2   1   7     8  0.228032      75.138        0.2        2.1      0.081  0.204603  0.043205  0.242445  1.006372     13.554949
    138   1      3   3   5     8  0.228879      75.460        1.1        6.4      0.189  0.205401  0.043299  0.242097  1.002706     13.490653
    139   1      5   1   3     8  0.230415      76.029        3.1        6.7      0.216  0.206848  0.043466  0.241456  0.996331     13.370836
    140   1      2   3   6     8  0.231317      76.354        0.0        0.0      0.005  0.207700  0.043563  0.241076  0.992735     13.303381
    141   1      5   2   2     8  0.231421      76.390        0.4        0.2      0.071  0.207797  0.043574  0.241032  0.992330     13.297953
    142   1      4   4   0     4  0.232017      76.601        0.7        9.4      0.197  0.208361  0.043637  0.240778  0.990018      6.629423
    143   1      3   2   6     8  0.232737      76.852        0.0        0.6      0.021  0.209040  0.043713  0.240471  0.987286     13.201838
    144   1      4   4   1     8  0.234188      77.346        3.0        1.3      0.191  0.210413  0.043863  0.239846  0.981952     13.111276
    145   1      2   4   5     8  0.235225      77.691        0.7        0.0      0.121  0.211394  0.043969  0.239397  0.978279     13.042506
    146   1      2   5   3     8  0.236252      78.026        0.3        0.0      0.077  0.212367  0.044073  0.238949  0.974747     12.982869
    147   1      3   4   4     8  0.237076      78.290        1.6        0.0      0.134  0.213147  0.044156  0.238590  0.971985     12.930770
    148   1      3   5   0     4  0.238136      78.624        1.0        5.4      0.172  0.214152  0.044261  0.238125  0.968520      6.436500
    149   1      1   5   4     8  0.238873      78.853        0.0        0.1      0.007  0.214851  0.044334  0.237802  0.966165     12.830016
    150   1      4   2   5     8  0.238957      78.879        0.1        0.5      0.028  0.214930  0.044342  0.237765  0.965899     12.819656
    151   1      4   3   4     8  0.239292      78.982        0.4        0.8      0.076  0.215249  0.044375  0.237617  0.964844     12.803153
    152   1      0   0   8     2  0.239698      79.106        0.2        0.2      0.021  0.215633  0.044414  0.237439  0.963582      3.193663
